Repository: eesha-kamath/bis-standards-recommendation-engine

# BIS Standards Recommendation Engine

A system that maps a product description to the correct Indian Standards (IS) from SP 21.

---

## Problem

Indian MSE manufacturers must comply with BIS standards, but SP 21 contains 569 standards across 929 pages. Identifying the correct standard is slow and error-prone.

---

## Solution

Given a natural language product description, the system returns the top 3 to 5 relevant IS standards with short explanations in under 0.1 seconds.

---

## Approach

### 2. Query Expansion
Expands shorthand terms used by manufacturers.

Example:
"OPC 43 cement" → "ordinary portland cement 43 grade IS 8112"

---

### 3. Hybrid Retrieval
Combines:
- BM25 for exact keyword match  
- TF-IDF for phrase similarity  

Final score:
score = 0.5 * BM25 + 0.5 * TF-IDF

Top candidates are selected.

---

### 4. Rationale Generation
- Uses Llama 3.3 via Groq  
- Selects top 3 to 5 standards  
- Generates short explanations  
- Falls back to retrieval if API fails  

---

### 5. Post Validation
- Ensures all returned IS codes are from retrieved candidates  
- Prevents hallucination  

---

## Performance

- Hit Rate @3: 100%  
- MRR @5: 1.0  
- Latency: 0.02 seconds  
- Hallucinations: 0  

---

## Features

- Confidence scores for each recommendation  
- Compliance checklist for each standard  
- Offline mode using --no-llm  
- Graceful fallback if API is unavailable  

---

File: index/standards.json (part 1 of 46)
[
  {
    "id": "IS 269: 1989",
    "title": "ORDINARY PORTLAND CEMENT, 33 GRADE (F",
    "content": "IS 269 : 1989 ORDINARY PORTLAND CEMENT, 33 GRADE (Fourth Revision)\n\n1. Scope -- Covers the manufacture and chemical and physical requirements of 33 grade ordinary Portland cement.\n2. Chemical Requirements -- When tested in accordance with the methods given in IS 4032 : 1985, 33 grade ordinary Portland cement shall comply with the chemical requirements given in Table 1.\n\na) Initial setting time in minutes\n\nNot less than 30; and\n\nb) Final setting time in minutes\n\nNot more than 600.\n\n3.4 Compressive Strength -- The average of at least three mortar cubes (area of face 50 cm2) composed of one part of cement, three parts of standard sand by mass\n\n3. Physical Requirements\n3.1 Fineness -- Specific surface of cement shall not be less than 225 m2 /kg.\n3.2 Soundness -- Unaerated expansion shall be not more than 10 mm by 'Le Chatelier' method and 0.8 percent by autoclave test; if it fails, aerated sample shall not show more of than 5 mm and 0.6 percent when tested by 'Le Chatelier' method and autoclave method respectively.\n\nand\n\n\n\nP 4\n\n+ 3.0\n\npercent\n\n(of\n\ncombined\n\nmass\n\nof\n\ncement\n\nplus\n\nsand) water and prepared, stored and tested shall be as\n\nfollows:\n\na) 72 \u00b1 1 hour : b) 168 \u00b1 2 hours :\n\nnot less than 16 MPa, not less than 22 MPa, and\n\nc) 672 \u00b1 4 hours : not less than 33 MPa.\n\n3.3 Setting Time -- The setting time of the cements, when tested by the vicat apparatus shall conform to the following requirements:\n\n4. Delivery -- Packed in specified bags of 50 kg, 25 kg, 10 kg,5 kg, 2 kg or",
    "doc_text": "Standard IS 269: 1989: ORDINARY PORTLAND CEMENT, 33 GRADE (F. IS 269 : 1989 ORDINARY PORTLAND CEMENT, 33 GRADE (Fourth Revision) 1. Scope -- Covers the manufacture and chemical and physical requirements of 33 grade ordinary Portland cement. 2. Chemical Requirements -- When tested in accordance with the methods given in IS 4032 : 1985, 33 grade ordinary Portland cement shall comply with the chemical requirements given in Table 1. a) Initial setting time in minutes Not less than 30; and b) Final setting time in minutes Not more than 600. 3.4 Compressive Strength -- The average of at least three mortar cubes (area of face 50 cm2) composed of one part of cement, three parts of standard sand by mass 3. Physical Requirements 3.1 Fineness -- Specific surface of cement shall not be less than 225 m2 /kg. 3.2 Soundness -- Unaerated expansion shall be not more than 10 mm by 'Le Chatelier' method and 0.8 percent by autoclave test; if it fails, aerated sample shall not show more of than 5 mm and 0.6 percent when tested by 'Le Chatelier' method and autoclave method respectively. and P 4 + 3.0 percent (of combined mass of cement plus sand) water and prepared, stored and tested shall be as follows: a) 72 \u00b1 1 hour : b) 168 \u00b1 2 hours : not less than 16 MPa, not less than 22 MPa, and c) 672 \u00b1 4 hours : not less than 33 MPa. 3.3 Setting Time -- The setting time of the cements, when tested by the vicat apparatus shall conform to the following requirements: 4. OPC 33 OPC ordinary portland cement 33 grade"
  },
  {
    "id": "IS 8112: 1989",
    "title": "43 GRADE ORDINARY PORTLAND CEMENT (F",
    "content": "IS 8112 : 1989 43 GRADE ORDINARY PORTLAND CEMENT (First Revision)\n\n1. Scope -- Manufacture, chemical and physical requirements of 43 grade ordinary Portland cement.\nNote--This specification covers the requirements of ordinary Portland Cement for uses such as manufacture of prestressed concrete railway sleepers and precast products.\n2. Chemical Requirements -- See Table 1.\n3. Physical Requirement\n3.1 Fineness -- Specific surface not less than 225 m2/kg\n3.2 Soundness -- Unaerated cement not more the 10 mm by `Le Chatelier' method and not more than 0.8 percent by autoclave method.\n\n3.3 Setting Time --\na) Initial setting time in minutes --not less than 30.\nb) Final setting time in minutes -- not more than 600.\n3.4 Compressive strength --\na) 72 \u00b1 1 hour not less than 23 MPa b) 168 \u00b1 2 hour not less than 33 MPa c) 672 \u00b1 4 hour not less than 43 MPa\n4. Delivery -- Packed in specified bags of 50 kg , 25 kg, 10 kg, 5 kg, 2 kg or 1 kg net or in bulk with tolerances specified in the standard.\n\nTABLE 1 CHEMICAL REQUIREMENTS FOR HIGH STRENGTH PORTLAND CEMENT\n\nSl No. (1)\n\nCharacteristic (2)\n\nRequirement (3)\n\ni) Ratio of percentage of lime to percentages of silica, alumina and iron oxide, when calculated by the formula\nCao - 0.7SO3 2.8SiO2 + 1.2AI 2O3 + 0.65Fe2O3\nii) Ratio of percentage of alumina to that of iron oxide\niii) Insoluble residue, percent by mass\niv) Magnesia, percent by mass\nv) Total sulphur content calculated as sulphuric anhydride (SO3), percent by mass greater than 5 respecti",
    "doc_text": "Standard IS 8112: 1989: 43 GRADE ORDINARY PORTLAND CEMENT (F. IS 8112 : 1989 43 GRADE ORDINARY PORTLAND CEMENT (First Revision) 1. Scope -- Manufacture, chemical and physical requirements of 43 grade ordinary Portland cement. Note--This specification covers the requirements of ordinary Portland Cement for uses such as manufacture of prestressed concrete railway sleepers and precast products. 2. Chemical Requirements -- See Table 1. 3. Physical Requirement 3.1 Fineness -- Specific surface not less than 225 m2/kg 3.2 Soundness -- Unaerated cement not more the 10 mm by `Le Chatelier' method and not more than 0.8 percent by autoclave method. 3.3 Setting Time -- a) Initial setting time in minutes --not less than 30. b) Final setting time in minutes -- not more than 600. 3.4 Compressive strength -- a) 72 \u00b1 1 hour not less than 23 MPa b) 168 \u00b1 2 hour not less than 33 MPa c) 672 \u00b1 4 hour not less than 43 MPa 4. Delivery -- Packed in specified bags of 50 kg , 25 kg, 10 kg, 5 kg, 2 kg or 1 kg net or in bulk with tolerances specified in the standard. TABLE 1 CHEMICAL REQUIREMENTS FOR HIGH STRENGTH PORTLAND CEMENT Sl No. (1) Characteristic (2) Requirement (3) i) Ratio of percentage of lime to percentages of silica, alumina and iron oxide, when calculated by the formula Cao - 0.7SO3 2.8SiO2 + 1.2AI 2O3 + 0.65Fe2O3 ii) Ratio of percentage of alumina to that of iron oxide iii) Insoluble residue, percent by mass iv) Magnesia, percent by mass v) Total sul OPC 43 43 grade OPC ordinary portland cement 43 grade"
  },
  {
    "id": "IS 12269: 1987",
    "title": "53 GRADE ORDINARY PORTLAND CEMENT\n\n1. S",
    "content": "IS 12269 : 1987 53 GRADE ORDINARY PORTLAND CEMENT\n\n1. Scope -- Manufacture, chemical and physical requirments of 53 Grade ordinary Portland cement.\nNote--For certain specialized works, such as prestressed concrete and certain items of precast concrete, the concrete industry quite often needs a special type of ordinary Portland cement having the compressive strength much higher than the minimum compressive strength limits specified in IS 269:1989*and IS 8112:1991+\n2. Chemical Requirement -- See Table 1.\n3. Physical Requirements\n3.1 Fineness -- Specific surface shall not be less than 225 m2/kg.\n* Ordinary portland cement 33 grade (fourth revision). + 43 Grade ordinary portland cement (first revision).\n\n3.2 Soundness -- unaerated cement not more than 10 mm by `Le Chatelier' method and 0.8 percent by autoclave method\n3.3 Setting Time --\na) Initial setting time in minutes \u00ad not less than 30, and b) Final setting time in minutes \u00ad not more than 600.\n3.4 Compressive Strength --\n\na) 72 \u00b1 1 h, not less than\n\n27 MPa\n\nb) 168 \u00b1 2 h, not less than\n\n37 MPa\n\nc) 672 \u00b1 4 h, not less than\n\n53 MPa\n\n4. Delivery -- Packed in specified bags of 50 kg, 25 kg, 10 kg, 5 kg, 2 kg or 1 kg or in bulk with tolerances specified in this standard.\n\nTABLE 1 CHEMICAL REQUIREMENTS FOR 53 GRADE ORDINARY PORTLAND CEMENT\n\nSl No. (1)\n\nCharacteristic (2)\n\nRequirement (3)\n\ni) Ratio of percentage of lime to percentages of silica\n\nNot greater than 1.02 and not less than 0.80\n\nalumina and iron oxide\n\nii) Ratio of percen",
    "doc_text": "Standard IS 12269: 1987: 53 GRADE ORDINARY PORTLAND CEMENT\n\n1. S. IS 12269 : 1987 53 GRADE ORDINARY PORTLAND CEMENT 1. Scope -- Manufacture, chemical and physical requirments of 53 Grade ordinary Portland cement. Note--For certain specialized works, such as prestressed concrete and certain items of precast concrete, the concrete industry quite often needs a special type of ordinary Portland cement having the compressive strength much higher than the minimum compressive strength limits specified in IS 269:1989*and IS 8112:1991+ 2. Chemical Requirement -- See Table 1. 3. Physical Requirements 3.1 Fineness -- Specific surface shall not be less than 225 m2/kg. * Ordinary portland cement 33 grade (fourth revision). + 43 Grade ordinary portland cement (first revision). 3.2 Soundness -- unaerated cement not more than 10 mm by `Le Chatelier' method and 0.8 percent by autoclave method 3.3 Setting Time -- a) Initial setting time in minutes \u00ad not less than 30, and b) Final setting time in minutes \u00ad not more than 600. 3.4 Compressive Strength -- a) 72 \u00b1 1 h, not less than 27 MPa b) 168 \u00b1 2 h, not less than 37 MPa c) 672 \u00b1 4 h, not less than 53 MPa 4. Delivery -- Packed in specified bags of 50 kg, 25 kg, 10 kg, 5 kg, 2 kg or 1 kg or in bulk with tolerances specified in this standard. TABLE 1 CHEMICAL REQUIREMENTS FOR 53 GRADE ORDINARY PORTLAND CEMENT Sl No. (1) Characteristic (2) Requirement (3) i) Ratio of percentage of lime to percentages of silica Not  OPC 53 53 grade OPC ordinary portland cement 53 grade high strength cement"
  },
  {
    "id": "IS 9893: 1981",
    "title": "PRECAST CONCRETE BLOCKS FOR LINTELS AND SILLS\n\n1. S",
    "content": "IS 9893 : 1981 PRECAST CONCRETE BLOCKS FOR LINTELS AND SILLS\n\n1. Scope -- Requirements of precast concrete lintels and sills.\n2. Shape and Dimensions\n2.1 Lintels\n2.1.1 Reinforced concrete lintels -- May be precast in one piece or in two pieces as a split lintel\nNote -- The latter is lighter in mass, easier to handle and the air space between the pieces affords insulation which is desirable especially if furring is not provided.\n2.1.2 Lintel-cum-sun shade -- For use over door, window and ventilator openings of exterior walls in buildings may also be precast.\n2.1.3 U-shaped lintels -- U-Shaped lintels are precast by stringing together U-shaped concrete masonry units as forms, and then placing reinforcement and pouring concrete to fill the forms.\n2.1.4 Lintel bearing -- Reinforced concrete lintels for doors and windows shall be bonded into the masonry on either side of the opening. It is advisable to provide a bearing length approximately equal to the depth of the lintel.\n2.1.5 Throatings -- A 16mm wide throatings shall be provided to the soffit to external lintels.\n2.1.6 Inserts for lintels -- Provision shall be made for fixing screws to windows, door frames, curtain and blind fittings, etc, by means of timber or pre-formed inserts incorporated in the lintels during course of manufacture or by the forming of holes for inserts.\nFor details refer to Figs. 1 to 4 of the standard.\n2.2 Sills\n\n2.2.1 General -- General types of sills in common use-the slip sill and the lug sill. Both ",
    "doc_text": "Standard IS 9893: 1981: PRECAST CONCRETE BLOCKS FOR LINTELS AND SILLS\n\n1. S. IS 9893 : 1981 PRECAST CONCRETE BLOCKS FOR LINTELS AND SILLS 1. Scope -- Requirements of precast concrete lintels and sills. 2. Shape and Dimensions 2.1 Lintels 2.1.1 Reinforced concrete lintels -- May be precast in one piece or in two pieces as a split lintel Note -- The latter is lighter in mass, easier to handle and the air space between the pieces affords insulation which is desirable especially if furring is not provided. 2.1.2 Lintel-cum-sun shade -- For use over door, window and ventilator openings of exterior walls in buildings may also be precast. 2.1.3 U-shaped lintels -- U-Shaped lintels are precast by stringing together U-shaped concrete masonry units as forms, and then placing reinforcement and pouring concrete to fill the forms. 2.1.4 Lintel bearing -- Reinforced concrete lintels for doors and windows shall be bonded into the masonry on either side of the opening. It is advisable to provide a bearing length approximately equal to the depth of the lintel. 2.1.5 Throatings -- A 16mm wide throatings shall be provided to the soffit to external lintels. 2.1.6 Inserts for lintels -- Provision shall be made for fixing screws to windows, door frames, curtain and blind fittings, etc, by means of timber or pre-formed inserts incorporated in the lintels during course of manufacture or by the forming of holes for inserts. For details refer to Figs. 1 to 4 of the standard. 2.2"
  },
  {
    "id": "IS 383: 1970",
    "title": "COARSE AND FINE AGGREGATES FROM NATURAL SOURCES FOR CONCRETE (S",
    "content": "IS 383 : 1970 COARSE AND FINE AGGREGATES FROM NATURAL SOURCES FOR CONCRETE (Second Revision)\n\n1. Scope -- Requirements for aggregates, crushed or uncrushed, derived from natural sources for use in the production of structural concrete including mass concrete works.\n2. Requirements\n2.1 Aggregates shall consist of naturally occurring stones, gravel and sand, and shall be hard, strong, dense, durable, clear and free from veins, adherent coating and injurious amounts of disintegrated pieces and deleterious substances.\n2.2 Deleterious Materials -- Aggregates shall not contain harmful materials, such as pyrites, laminated material, alkali, seashells, and organic impurities and those which may attack the reinforcement, in excess of the limits given in Table 1 of the standard. Aggargates shall not be chemically reactive with alkalis of cement.\n2.3 Aggregate crushing value shall not exceed 30\n\npercent for concrete for wearing surfaces (such as runways and roads) and 45 percent for other concrete.\n2.4 Aggregate impact value (alternative to 2.3) shall not exceed 30 percent by weight for concrere for wearing surface and 45 percent by weight for other concrete.\n2.5 Aggregate abrasion value shall not exceed 30 percent for concrete for wearing surfaces and 50 percent for other concrete.\n2.6 Soundness (for concrete liable to be exposed to frost action) -- Coarse and fine aggregates shall pass a sodium or magnesium sulphate accelerated soundness test specified in IS : 2386 (Part V) 1963, for ",
    "doc_text": "Standard IS 383: 1970: COARSE AND FINE AGGREGATES FROM NATURAL SOURCES FOR CONCRETE (S. IS 383 : 1970 COARSE AND FINE AGGREGATES FROM NATURAL SOURCES FOR CONCRETE (Second Revision) 1. Scope -- Requirements for aggregates, crushed or uncrushed, derived from natural sources for use in the production of structural concrete including mass concrete works. 2. Requirements 2.1 Aggregates shall consist of naturally occurring stones, gravel and sand, and shall be hard, strong, dense, durable, clear and free from veins, adherent coating and injurious amounts of disintegrated pieces and deleterious substances. 2.2 Deleterious Materials -- Aggregates shall not contain harmful materials, such as pyrites, laminated material, alkali, seashells, and organic impurities and those which may attack the reinforcement, in excess of the limits given in Table 1 of the standard. Aggargates shall not be chemically reactive with alkalis of cement. 2.3 Aggregate crushing value shall not exceed 30 percent for concrete for wearing surfaces (such as runways and roads) and 45 percent for other concrete. 2.4 Aggregate impact value (alternative to 2.3) shall not exceed 30 percent by weight for concrere for wearing surface and 45 percent by weight for other concrete. 2.5 Aggregate abrasion value shall not exceed 30 percent for concrete for wearing surfaces and 50 percent for other concrete. 2.6 Soundness (for concrete liable to be exposed to frost action) -- Coarse and fine aggregates shall pass a  coarse aggregate fine aggregate natural aggregate concrete"
  },
  {
    "id": "IS 2116: 1980",
    "title": "SAND FOR MASONRY MORTARS (F",
    "content": "IS 2116 : 1980 SAND FOR MASONRY MORTARS (First Revision)\n\n1. Scope -- Requirements of naturally occurring sands, crushed stone sands and crushed gravel sands used in mortars for construction of masonry.\n\n2. Quality of Sand\n\n2.1. General -- The sand shall be hard, durable, clean and free from adherent coatings and organic matter and shall not contain the amount of clay, silt and fine dust more than specified.\n2.2. Deleterious Material\n2.2.1 The sand shall not contain any harmful impurities such as iron pyrites, alkalis, salts, coal or other organic impurities, mica, shale or similar laminated materials, soft fragments, sea shells in such form or in such quantities as to affect adversely the hardening, strength or durability of the mortar.\n2.2.2 Maximum quantities of clay, fine silt, fine dust and organic impurities in the sand shall not exceed the following limits:\n\na) Clay, fine silt and fine dust--\n\n1) In natural sand or\n\nNot more than 5 percent by\n\ncrushed gravel sand mass\n\n2) In crushed stone sand Not more than 5 percent by mass\n\nb) Organic impurities--\n\nColour of the liquid shall be lighter than that indicated by the specified in\nIS: 2386 (Part 2) : 1963*\n\n3. Grading of Sand\n3.1 The particle size grading of sand for use in mortars shall be within the limits as specified in Table 1.\n\nTABLE 1 GRADING OF SAND FOR USE IN\n\nMASONRY MOTORS\n\nTTTTTTTTTTTABLETABLE 1GRADING OFAND\n\nIS sieve\n\nPercentage\n\ndesignation\n\npassing by mass\n\n(1)\n\n(2)\n\n4.75 mm\n\n100\n\n2.36 mm\n\n90 to 100\n\n1.18 mm",
    "doc_text": "Standard IS 2116: 1980: SAND FOR MASONRY MORTARS (F. IS 2116 : 1980 SAND FOR MASONRY MORTARS (First Revision) 1. Scope -- Requirements of naturally occurring sands, crushed stone sands and crushed gravel sands used in mortars for construction of masonry. 2. Quality of Sand 2.1. General -- The sand shall be hard, durable, clean and free from adherent coatings and organic matter and shall not contain the amount of clay, silt and fine dust more than specified. 2.2. Deleterious Material 2.2.1 The sand shall not contain any harmful impurities such as iron pyrites, alkalis, salts, coal or other organic impurities, mica, shale or similar laminated materials, soft fragments, sea shells in such form or in such quantities as to affect adversely the hardening, strength or durability of the mortar. 2.2.2 Maximum quantities of clay, fine silt, fine dust and organic impurities in the sand shall not exceed the following limits: a) Clay, fine silt and fine dust-- 1) In natural sand or Not more than 5 percent by crushed gravel sand mass 2) In crushed stone sand Not more than 5 percent by mass b) Organic impurities-- Colour of the liquid shall be lighter than that indicated by the specified in IS: 2386 (Part 2) : 1963* 3. Grading of Sand 3.1 The particle size grading of sand for use in mortars shall be within the limits as specified in Table 1. TABLE 1 GRADING OF SAND FOR USE IN MASONRY MOTORS TTTTTTTTTTTABLETABLE 1GRADING OFAND IS sieve Percentag"
  },
  {
    "id": "IS 9142: 1979",
    "title": "ARTIFICIAL LIGHTWEIGHT AGGREGATES FOR CONCRETE MASONRY UNITS\n\n1. S",
    "content": "IS 9142 : 1979 ARTIFICIAL LIGHTWEIGHT AGGREGATES FOR CONCRETE MASONRY UNITS\n\n1. Scope -- Requirements of artificial lightweight aggregates, such as foamed blast furnace slag, bloated clay aggregate, sintered fly ash aggregate and cinder aggregate intended for use in concrete masonry units in which prime consideration is lightness in mass.\n2. Requirements\n2.1 Grading -- The grading of the aggregate, that is, its particle size distribution as obtained by sieve analysis shall be as given in Table 1.\n2.2 Bulk Density -- The dry loose bulk density of combined aggregate shall not exceed 1100 kg/m3.\n2.3 Uniformity of Mass -- The bulk density of successive supplies of lightweight aggregate shall not differ by more than 10 percent from that of the sample submitted for acceptance tests.\n2.4 Deleterious Substances\n2.4.1 Organic Impurities -- Lightweight aggregates, upon being subjected to the test for organic impurities,\n\nthat produce a colour darker than the standard colour shall be rejected, unless it can be demonstrated that the discolouration is due to small quantities of materials not harmful to the concrete\n2.4.2 Clay Lumps -- Shall not exceed 2 percent by dry mass.\n2.4.3 Loss on Ignition -- Loss on ignition of aggregates except cinder aggregates shall not exceed 4 percent by dry mass. For cinder aggregates, loss on ignition shall be as specified in IS 2686:1977* .\n2.5 Concrete Making Properties\n2.5.1 Drying Shrinkage -- Shall not exceed 0.10 percent.\n2.5.2 Sulphate Content -- Sha",
    "doc_text": "Standard IS 9142: 1979: ARTIFICIAL LIGHTWEIGHT AGGREGATES FOR CONCRETE MASONRY UNITS\n\n1. S. IS 9142 : 1979 ARTIFICIAL LIGHTWEIGHT AGGREGATES FOR CONCRETE MASONRY UNITS 1. Scope -- Requirements of artificial lightweight aggregates, such as foamed blast furnace slag, bloated clay aggregate, sintered fly ash aggregate and cinder aggregate intended for use in concrete masonry units in which prime consideration is lightness in mass. 2. Requirements 2.1 Grading -- The grading of the aggregate, that is, its particle size distribution as obtained by sieve analysis shall be as given in Table 1. 2.2 Bulk Density -- The dry loose bulk density of combined aggregate shall not exceed 1100 kg/m3. 2.3 Uniformity of Mass -- The bulk density of successive supplies of lightweight aggregate shall not differ by more than 10 percent from that of the sample submitted for acceptance tests. 2.4 Deleterious Substances 2.4.1 Organic Impurities -- Lightweight aggregates, upon being subjected to the test for organic impurities, that produce a colour darker than the standard colour shall be rejected, unless it can be demonstrated that the discolouration is due to small quantities of materials not harmful to the concrete 2.4.2 Clay Lumps -- Shall not exceed 2 percent by dry mass. 2.4.3 Loss on Ignition -- Loss on ignition of aggregates except cinder aggregates shall not exceed 4 percent by dry mass. For cinder aggregates, loss on ignition shall be as specified in IS 2686:1977* . 2.5 Concrete Making"
  },
  {
    "id": "IS 455: 1989",
    "title": "PORTLAND SLAG CEMENT (F",
    "content": "IS 455 : 1989 PORTLAND SLAG CEMENT (Fourth Revison)\n\nSP 21 : 2005\n\n1. Scope-- Covers the manufacture and chemical and physical requirements for Portland slag cement.\n\n2. Chemical Requirement\n\nPercent, Max\n\nMagnesium oxide (MgO)\n\n8.0\n\nSulphur trioxide (SO3)\n\n3.0\n\nSulphide sulphur (S)\n\n1.5\n\nLoss on ignition\n\n5.0\n\nInsoluble residue\n\n4.0\n\nNotes1--Total chloride content in cement shall not exceed 0.05 percent by mass for cement used in prestressed concrete structures and long span reinforced concrete structures. (Method of test for determination of chloride content in cement is given in IS 12423:1988.)* Notes 2. Granulated slag conforming to IS 12089:1987  has been found suitable for the manufacture\n\nof Portland slag cement.\n\n3. Physical Requirements\n\n3.1 Fineness -- Specific surface , not less than 225 m2/kg.\n\n3.2 Soundness -- Expansion of unaerated sample\n\n(i) not more than 10 mm by 'Le Chateliers' method\n\n(ii) not more than 0.8 percent by autoclave method\n\n3.3 Setting Time \u00ad\n\na) Initial setting time\n\nNot less than 30 minutes\n\nb) Final setting time\n\nNot more than 600 minutes\n\n3.4 Compressive Strength\n\na) 72 \u00b1 1 h Not less than 16 MPa\n\nb) 168 \u00b1 2 h Not less than 22 MPa\n\nc) 672 \u00b1 4 h Not less than 33 MPa\n\n4. Delivery -- Packed in specified bags of 50 kgs or 25 kgs net or in builk with tolerances specified in the standard.\n\n* Method for colorimetric analysis of hydraulic cement.  Granulated slag for manufacture of Portland slag Cement.\nNote -- For methods of tests, refer to relevan",
    "doc_text": "Standard IS 455: 1989: PORTLAND SLAG CEMENT (F. IS 455 : 1989 PORTLAND SLAG CEMENT (Fourth Revison) SP 21 : 2005 1. Scope-- Covers the manufacture and chemical and physical requirements for Portland slag cement. 2. Chemical Requirement Percent, Max Magnesium oxide (MgO) 8.0 Sulphur trioxide (SO3) 3.0 Sulphide sulphur (S) 1.5 Loss on ignition 5.0 Insoluble residue 4.0 Notes1--Total chloride content in cement shall not exceed 0.05 percent by mass for cement used in prestressed concrete structures and long span reinforced concrete structures. (Method of test for determination of chloride content in cement is given in IS 12423:1988.)* Notes 2. Granulated slag conforming to IS 12089:1987 has been found suitable for the manufacture of Portland slag cement. 3. Physical Requirements 3.1 Fineness -- Specific surface , not less than 225 m2/kg. 3.2 Soundness -- Expansion of unaerated sample (i) not more than 10 mm by 'Le Chateliers' method (ii) not more than 0.8 percent by autoclave method 3.3 Setting Time \u00ad a) Initial setting time Not less than 30 minutes b) Final setting time Not more than 600 minutes 3.4 Compressive Strength a) 72 \u00b1 1 h Not less than 16 MPa b) 168 \u00b1 2 h Not less than 22 MPa c) 672 \u00b1 4 h Not less than 33 MPa 4. Delivery -- Packed in specified bags of 50 kgs or 25 kgs net or in builk with tolerances specified in the standard. * Method for colorimetric analysis of hydraulic cement. Granulated slag for manufacture of Po PSC portland slag cement blast furnace slag cement"
  },
  {
    "id": "IS 1489 (PART1): 1991",
    "title": "PORTLAND POZZOLANA CEMENT PART 1 FLY ASH BASED (T",
    "content": "IS 1489 (PART1) : 1991 PORTLAND POZZOLANA CEMENT PART 1 FLY ASH BASED (Third Revision)\n\n1. Scope -- Covers the manufacture, physical and chemical requirements of Portland pozzolana cement using only fly ash pozzolana.\n2. Raw Materials\n2.1 Pozzolana\n2.1.1 Fly ash used in the manufacture of Portland pozzolana cement shall conform to IS 3812 : 1981*.\n2.1.2 Fineness and average compressive strength in lime reactivity of fly ash shall not be less than 320\n\n4. Physical Requirements\n\n4.1 Fineness -- Specific surface shall be not less than 300 m2/kg.\n\n4.2 Soundness -- Expansion of unaerated sample-- i) Not more than 10 mm by 'Le Chateliers' method.\n\nii) Not more than 0.8 percent by Autoclave method.\n\n4.3 Setting Time --\n\nInitial setting time\n\n30 min, Min\n\nm2/kg and 4.0 MPa respectively.\n\nFinal setting\n\n600 min, Max\n\n2.1.3 Average compresive strength in lime reactivity of fly ash shall not be less than 4.0 MPa.\n2.1.4 Fly ash content shall be between 15 to 35 percent by mass of portland pozzolana cement.\n\n4.4 Compressive Strength --\n\na) At 72 \u00b1 1h\n\n16 MPa, Min\n\nb) At 168\u00b1 2h 22 MPa, Min\n\n2.2 Portland Cement Clinker/Portland Cement-shall conform to IS 269:1989.\n3. Chemical Requirements -- See Table 1.\n* Flyash for use as pozzolana and admixture (first revision)\n Ordinary portland cement, 33 Grade (fourth revision).\n\nc) At 672 \u00b1 4h 33 MPa, Min\n5. Delivery -- Packed in specified bags of 50 kg or 25 kg net or in bulk with tolerances specified in the standard.\n\nTABLE 1 CHEMICAL REQUIREMENTS",
    "doc_text": "Standard IS 1489 (PART1): 1991: PORTLAND POZZOLANA CEMENT PART 1 FLY ASH BASED (T. IS 1489 (PART1) : 1991 PORTLAND POZZOLANA CEMENT PART 1 FLY ASH BASED (Third Revision) 1. Scope -- Covers the manufacture, physical and chemical requirements of Portland pozzolana cement using only fly ash pozzolana. 2. Raw Materials 2.1 Pozzolana 2.1.1 Fly ash used in the manufacture of Portland pozzolana cement shall conform to IS 3812 : 1981*. 2.1.2 Fineness and average compressive strength in lime reactivity of fly ash shall not be less than 320 4. Physical Requirements 4.1 Fineness -- Specific surface shall be not less than 300 m2/kg. 4.2 Soundness -- Expansion of unaerated sample-- i) Not more than 10 mm by 'Le Chateliers' method. ii) Not more than 0.8 percent by Autoclave method. 4.3 Setting Time -- Initial setting time 30 min, Min m2/kg and 4.0 MPa respectively. Final setting 600 min, Max 2.1.3 Average compresive strength in lime reactivity of fly ash shall not be less than 4.0 MPa. 2.1.4 Fly ash content shall be between 15 to 35 percent by mass of portland pozzolana cement. 4.4 Compressive Strength -- a) At 72 \u00b1 1h 16 MPa, Min b) At 168\u00b1 2h 22 MPa, Min 2.2 Portland Cement Clinker/Portland Cement-shall conform to IS 269:1989. 3. Chemical Requirements -- See Table 1. * Flyash for use as pozzolana and admixture (first revision) Ordinary portland cement, 33 Grade (fourth revision). c) At 672 \u00b1 4h 33 MPa, Min 5. Delivery -- Packed in specified bags of 50 kg or 25 kg net or"
  },
  {
    "id": "IS 1489 (PART 2): 1991",
    "title": "PORTLAND POZZOLANA CEMENT PART 2 CALCINED CLAY BASED (T",
    "content": "IS 1489 (PART 2) :1991 PORTLAND POZZOLANA CEMENT PART 2 CALCINED CLAY BASED (Third Revision)\n\n1. Scope -- Manufacture, Physical and Chemical requriements of Portland- pozzolana cement manufactured by using calcined clay pozzolana or a mixture of calcined clay and fly ash pozzolana.\n\n3. Chemical Requirement -- See TABLE 1. 4 Physical requirements 4.1 Fineness\n\n2. Raw Materials\n2.1 Pozzolana\n2.1.1 Pozzolana used shall be either calcined clay pozzolana conforming to IS 1344: 1981*. or a mixture of calcined clay pozzolana conforming to IS 1344: 1981 and fly ash conforming to IS 3812 : 1981 .\n2.1.2 Fineness and average compressive strength in lime reactivity of pozzolana shall not be less than 320 m2/kg and 4.0 MPa respectively.\n2.1.3 Average compressive strength in lime reactivity of pozzolana shall not be less than 4.0 MPa.\n2.2 Portland cement clinker-shall confirm to IS 269:1989\n* Calcined clay pozzolana (second revision).  Fly ash for use as pozzolana and admiscture (first revision).  Ordinary portland cement 33 Grade (fourth revision).\n\nSpecific surface of Portland pozzolana cement shall be not less than 300 m2/kg.\n\n4.2 Soundness -- Expansion of unaerated sample.\n\n(i) Not more than 10 mm by `Le Chatelier' Method.\n(ii) Not more than 0.8 percent by Autoclave method.\n4.3 Setting time--\n\nInitial setting time 30 min, Min. Final setting time 600 min, Min. 4.4 Compressive stength\n\na) At 72 \u00b1 1h\n\n16 MPa , Min\n\nb) At 168 \u00b1 2h\n\n22 MPa , Min\n\nc) At 672 \u00b1 4 h\n\n33 MPa , Min\n\n5 Delivery Pa",
    "doc_text": "Standard IS 1489 (PART 2): 1991: PORTLAND POZZOLANA CEMENT PART 2 CALCINED CLAY BASED (T. IS 1489 (PART 2) :1991 PORTLAND POZZOLANA CEMENT PART 2 CALCINED CLAY BASED (Third Revision) 1. Scope -- Manufacture, Physical and Chemical requriements of Portland- pozzolana cement manufactured by using calcined clay pozzolana or a mixture of calcined clay and fly ash pozzolana. 3. Chemical Requirement -- See TABLE 1. 4 Physical requirements 4.1 Fineness 2. Raw Materials 2.1 Pozzolana 2.1.1 Pozzolana used shall be either calcined clay pozzolana conforming to IS 1344: 1981*. or a mixture of calcined clay pozzolana conforming to IS 1344: 1981 and fly ash conforming to IS 3812 : 1981 . 2.1.2 Fineness and average compressive strength in lime reactivity of pozzolana shall not be less than 320 m2/kg and 4.0 MPa respectively. 2.1.3 Average compressive strength in lime reactivity of pozzolana shall not be less than 4.0 MPa. 2.2 Portland cement clinker-shall confirm to IS 269:1989 * Calcined clay pozzolana (second revision). Fly ash for use as pozzolana and admiscture (first revision). Ordinary portland cement 33 Grade (fourth revision). Specific surface of Portland pozzolana cement shall be not less than 300 m2/kg. 4.2 Soundness -- Expansion of unaerated sample. (i) Not more than 10 mm by `Le Chatelier' Method. (ii) Not more than 0.8 percent by Autoclave method. 4.3 Setting time-- Initial setting time 30 min, Min. Final setting time 600 min, Min. 4.4 Compressive stength a) At 72 \u00b1 1h PPC calcined clay calcined clay pozzolana cement"
  },
  {
    "id": "IS 3466: 1988",
    "title": "MASONRY CEMENT (S",
    "content": "IS 3466 : 1988 MASONRY CEMENT (Second Revision)\n\n1. Scope -- Requirements for masonry cement to be used for all general purposes where mortars for masonry are required. Masonry cement is, however, not intended for use in structural concrete, for flooring and foundation work or for reinforced and prestressed concrete works.\n\n2. Physical Requirements -- See TABLE 1.\n3. Delivery -- Packed in specified bags of 50 kg or 25 kg net or in bulk with tolerance as given in the standard.\n\nTABLE 1 PHYSICAL REQUIREMENTS\n\nSl NO.\ni) ii)\niii)\niv)\nv) vi)\n\nCharacteristic\nFineness-- Residue on 45-micron IS Sieve, Max percent (by wet sieving) Setting Time (by Vicat Apparatus )--\na) Initial, Min b) Final, Max Soundness: a) Le- Chatelier Max b) Autoclave expansion, Max Compressive Strength--Average compressive strength of not less than 3 mortar cubes of 50 mm size, composed of 1 part masonry cement and 3 parts standard stand by volume, Min 7 days 28 days Air Content--Air content of mortar composed of 1 part masonry coement and 3 parts standard sand, by volume Water Retention-- Flow after suction of mortar composed of 1 part cement and 3 parts standard sand by volume, Min\n\nRequirements\n15\n90 min 24 h\n10 mm 1 percent\n2.5 MPa 5 MPa 6 percent\n60 percent of original flow\n\nNote -- For methods of tests, refer to relevant parts of IS 4031. Methods of physical tests for hydraulic cement.\nFor detailed information, refer to IS 3466:1988 Specification for Masonry Cement (second revision).\n\n1.14\n\n\fSP 21 : 2005\n",
    "doc_text": "Standard IS 3466: 1988: MASONRY CEMENT (S. IS 3466 : 1988 MASONRY CEMENT (Second Revision) 1. Scope -- Requirements for masonry cement to be used for all general purposes where mortars for masonry are required. Masonry cement is, however, not intended for use in structural concrete, for flooring and foundation work or for reinforced and prestressed concrete works. 2. Physical Requirements -- See TABLE 1. 3. Delivery -- Packed in specified bags of 50 kg or 25 kg net or in bulk with tolerance as given in the standard. TABLE 1 PHYSICAL REQUIREMENTS Sl NO. i) ii) iii) iv) v) vi) Characteristic Fineness-- Residue on 45-micron IS Sieve, Max percent (by wet sieving) Setting Time (by Vicat Apparatus )-- a) Initial, Min b) Final, Max Soundness: a) Le- Chatelier Max b) Autoclave expansion, Max Compressive Strength--Average compressive strength of not less than 3 mortar cubes of 50 mm size, composed of 1 part masonry cement and 3 parts standard stand by volume, Min 7 days 28 days Air Content--Air content of mortar composed of 1 part masonry coement and 3 parts standard sand, by volume Water Retention-- Flow after suction of mortar composed of 1 part cement and 3 parts standard sand by volume, Min Requirements 15 90 min 24 h 10 mm 1 percent 2.5 MPa 5 MPa 6 percent 60 percent of original flow Note -- For methods of tests, refer to relevant parts of IS 4031. Methods of physical tests for hydraulic cement. For detailed information, re masonry cement mortar cement bricklaying cement"
  },
  {
    "id": "IS 6452: 1989",
    "title": "HIGH ALUMINA CEMENT FOR STRUCTURAL USE (F",
    "content": "IS 6452 : 1989 HIGH ALUMINA CEMENT FOR STRUCTURAL USE (First Revision)\n\n1. Scope --Manufacture of high alumina cement (HAC) and specific requirements for its use as a structural building material in the colder regions of our country (continuously 18\u00b0C and below). Its use as a refractory cement is not covered.\nNOTE -- HAC mainly a refractory cement, but in some cold regions it may find use as a structural material due to high early strength development. Following restrictions shall be followed for its use in concrete--\na) Shall not be used in locations where ambient temperature exceeds 180C.\nb) Accelerators like calcium chloride shall not be used.\nc) Steam curing or elevated temperature of curing shall be avoided.\nd) Shall not be mixed with other types of cement. 2. Requirements\n2.1. Total Alumina Content (Al2O3) -- Not less than 32 percent\n\n2.2 Fineness -- Specific surface not less than 225 m2/kg\n\n2.3 Soundness -- Expansion not more than 5 mm (quantity of mixing water shall be 22 percent of cement by mass).\n\n2.4 Setting Time -- Initial not less than 30 minutes and final not more than 10 hours.\n\n2.5 Compressive Strength of Cement Mortar Cubes 1:3 (1 cement: 3 Standard Sand ) by Weight:\n\na) At 24 hours\n\u00b1 30 minutes\n\nnot less than 30 MPa\n\nb) At 72 \u00b1 1 hours not less than 35 MPa\n3. Delivery -- Packed in specified bags of 50 kg or 25 kg net or in bulk with tolerances as given in the standard.\n\nNote -- For methods of tests, refer to relevant parts of IS 4031 : Methods of physical t",
    "doc_text": "Standard IS 6452: 1989: HIGH ALUMINA CEMENT FOR STRUCTURAL USE (F. IS 6452 : 1989 HIGH ALUMINA CEMENT FOR STRUCTURAL USE (First Revision) 1. Scope --Manufacture of high alumina cement (HAC) and specific requirements for its use as a structural building material in the colder regions of our country (continuously 18\u00b0C and below). Its use as a refractory cement is not covered. NOTE -- HAC mainly a refractory cement, but in some cold regions it may find use as a structural material due to high early strength development. Following restrictions shall be followed for its use in concrete-- a) Shall not be used in locations where ambient temperature exceeds 180C. b) Accelerators like calcium chloride shall not be used. c) Steam curing or elevated temperature of curing shall be avoided. d) Shall not be mixed with other types of cement. 2. Requirements 2.1. Total Alumina Content (Al2O3) -- Not less than 32 percent 2.2 Fineness -- Specific surface not less than 225 m2/kg 2.3 Soundness -- Expansion not more than 5 mm (quantity of mixing water shall be 22 percent of cement by mass). 2.4 Setting Time -- Initial not less than 30 minutes and final not more than 10 hours. 2.5 Compressive Strength of Cement Mortar Cubes 1:3 (1 cement: 3 Standard Sand ) by Weight: a) At 24 hours \u00b1 30 minutes not less than 30 MPa b) At 72 \u00b1 1 hours not less than 35 MPa 3. Delivery -- Packed in specified bags of 50 kg or 25 kg net or in bulk with tolerances as given in the standar high alumina cement HAC refractory cement"
  },
  {
    "id": "IS 6909: 1990",
    "title": "SUPERSULPHATED CEMENT (F",
    "content": "IS 6909 : 1990 SUPERSULPHATED CEMENT (First Revision)\n\n1. Scope--Requirements for composition, manufacture and testing of supersulphated cement (SSC).\n\nSulphuric anhydride 6 percent, Min\n\nSulphide sulphur\n\n1.5 percent, Max\n\n2. Application --Supersulphated cement has been 4. Physical Requirements\n\nsuccessfully used in a variety of aggressive conditions, for example, for marine works, mass concrete jobs to resist the attack by aggressive water, reinforced concrete\n\n4.1 Fineness -- It shall have a fineness (specific surface) of not less than 400 m2/kg.\n\npipes in ground water, concrete construction in sulphate bearing soils, and in chemical works under conditions involving exposure to high concentrations of sulphates\n\n4.2 Soundness -- Expansion not more than 5 mm by Le Chatelier method\n\nor weak solutions of mineral acids. It has been used for the underside of bridges over railways and for concrete sewers carrying industrial effluents. Its use under tropical\n\n4.3 Setting Time -- Initial setting time: Not less than 30 minutes, final setting time: not more than 10 hour.\n\nconditions has also been re-commended, provided the 4.4 Compresssive Strength --\n\nprevailing temperature is below 400C. Although its use\n\nas a general purpose cement can be made with adequate precautions, it is not recommended for producing steam-\n\na) 72 1 hours\n\nnot less than 15 MPa\n\ncured products. Production of this cement will also result\n\nb) 168 2 hours\n\nnot less than 22 MPa\n\nin greater utilization of blastfurn",
